Repository: cengc13/ml-hea-corrosion-code-data

This paper is published at [Computational Materials Science](https://www.sciencedirect.com/science/article/pii/S0927025624001460).

The ASE interface for Moment Tensor Potential can be found here: https://github.com/cengc13/ASEMTP.

# ml-hea-corrosion-code-data
Data, and code for "machine learning accelerated discovery of corrosion-resistant high-entropy alloys".

- "single-phase-HEA" includes the original and processed experimental dataset, and files for the machine learning models used to predict single-phase formability of high-entropy alloys.

- "eam-sampling" includes scripts to reproduce the fast sampling of high-entropy alloy configurations using embedded atom method (EAM). The generated structure files are also included.

- "first-principles-calculations" includes example scripts to perform high-throughput DFT calculations and how to generate simple representative bulk and surface structures with one to five elements.
The data for each single point calculation is also included.

- "mtp-training" includes the training data and a script to train MTP for AlCrFeNiCo.

- "mtp-simulations" includes scripts that use trained MTP to perform simulations targeting the three corrosion metrics and supporting results shown in SI. The relevant data are also included.

- "generate-sqs-structure" includes the input and output files for generating special quasi-random structures using [atat](https://www.sciencedirect.com/science/article/pii/S0364591613000540).

File: single-phase-HEA/dataset/2021Yan-SP-HEA/2021Yan_feature_engineered.csv (part 1 of 9)
Alloys,Class,alloy_sep,normalizer,k,vm,tm,vac,delta_s_mix,delta_chi,delta,delta_h_mix
Mg1Th1,0,"[('Mg', 1.0), ('Th', 1.0)]",2.0,48.5,16.9,1473.15,3.0,5.762823676963555,0.0050000000000000044,9.090909090909088,-7.3
Be1Mg1,0,"[('Be', 1.0), ('Mg', 1.0)]",2.0,87.0,9.5,1241.65,2.0,5.762823676963555,0.13,17.647058823529417,-4.4
Be1Th1,0,"[('Be', 1.0), ('Th', 1.0)]",2.0,90.5,12.4,1791.65,3.0,5.762823676963555,0.135,26.31578947368421,-53.6
Mg1Ni1,0,"[('Mg', 1.0), ('Ni', 1.0)]",2.0,112.0,10.3,1325.65,6.0,5.762823676963555,0.29999999999999993,5.263157894736842,-8.0
Pd0.4U0.6,0,"[('Pd', 0.4), ('U', 0.6)]",1.0,131.4,11.06,1576.0700000000002,7.6,5.595417017303138,0.2449489742783179,10.64995540340512,-85.92
Fe1U1,0,"[('Fe', 1.0), ('U', 1.0)]",2.0,134.0,9.8,1609.65,7.0,5.762823676963555,0.06500000000000006,11.111111111111116,-16.5
Mg1Cu1,0,"[('Mg', 1.0), ('Cu', 1.0)]",2.0,92.5,10.55,1140.46,6.5,5.762823676963555,0.29499999999999993,5.263157894736842,-6.7
Fe1Mg1,0,"[('Fe', 1.0), ('Mg', 1.0)]",2.0,107.0,10.55,1367.15,5.0,5.762823676963555,0.26,3.448275862068967,23.2
Fe1Th1,0,"[('Fe', 1.0), ('Th', 1.0)]",2.0,110.5,13.45,1917.15,6.0,5.762823676963555,0.265,12.5,-14.3
Cr1Mg1,0,"[('Cr', 1.0), ('Mg', 1.0)]",2.0,102.5,10.615,1551.65,4.0,5.762823676963555,0.17499999999999993,3.448275862068967,31.7
Rh1U1,0,"[('Rh', 1.0), ('U', 1.0)]",2.0,239.5,10.4,1822.15,7.5,5.762823676963555,0.2899999999999999,12.903225806451617,-67.6
Mg1V1,0,"[('Mg', 1.0), ('V', 1.0)]",2.0,102.0,11.175,1553.15,3.5,5.762823676963555,0.15999999999999992,5.263157894736842,30.2
Os1U1,0,"[('Os', 1.0), ('U', 1.0)]",2.0,236.0,10.465,2357.15,14.0,5.762823676963555,0.2500000000000001,14.754098360655737,-48.3
Os1Th1,0,"[('Os', 1.0), ('Th', 1.0)]",2.0,212.5,14.115,2664.65,13.0,5.762823676963555,0.45000000000000007,16.12903225806452,-57.4
Re1U1,0,"[('Re', 1.0), ('U', 1.0)]",2.0,234.5,10.675,2433.15,13.5,5.762823676963555,0.09999999999999998,12.903225806451617,-25.5
Mg1Zn1,0,"[('Mg', 1.0), ('Zn', 1.0)]",2.0,57.0,11.6,807.915,7.0,5.762823676963555,0.16999999999999993,5.263157894736842,-5.5
Mg54Cu26.5Ag8.5Gd11,0,"[('Mg', 54.0), ('Cu', 26.5), ('Ag', 8.5), ('Gd', 11.0)]",100.0,73.88499999999999,12.506,1137.7556000000002,6.029999999999999,9.453025198747426,0.29574008436463256,8.607623736283454,-12.24707
Mg1Nb1,0,"[('Mg', 1.0), ('Nb', 1.0)]",2.0,108.0,12.4,1836.65,3.5,5.762823676963555,0.14500000000000002,1.6949152542372836,43.3
Ta1Th1,0,"[('Ta', 1.0), ('Th', 1.0)]",2.0,126.5,15.350000000000001,2656.65,11.5,5.762823676963555,0.09999999999999998,10.76923076923077,26.0
Be0.4Co0.6,0,"[('Be', 0.4), ('Co', 0.6)]",1.0,159.0,6.02,1684.9500000000003,6.199999999999999,5.595417017303138,0.15186836405255696,11.948730452600874,-7.968
Be1Fe1,0,"[('Be', 1.0), ('Fe', 1.0)]",2.0,149.0,6.05,1685.65,5.0,5.762823676963555,0.13,14.285714285714285,-8.5
Be0.48Cu0.52,0,"[('Be', 0.48), ('Cu', 0.52)]",1.0,134.72,6.092,1454.9124000000002,6.680000000000001,5.75617070217411,0.16486794715771763,12.427856713230648,-2.496
Be1Cr1,0,"[('Be', 1.0), ('Cr', 1.0)]",2.0,144.5,6.115,1870.15,4.0,5.762823676963555,0.04499999999999993,14.285714285714285,-13.5
Be1Ru1,0,"[('Be', 1.0), ('Ru', 1.0)]",2.0,175.0,6.65,2083.15,5.0,5.762823676963555,0.31500000000000006,10.63829787234043,-7.3
As1Th1,0,"[('As', 1.0), ('Th', 1.0)]",2.0,36.5,16.45,1556.65,9.5,5.762823676963555,0.44000000000000006,22.033898305084747,-139.4
Hf1Th1,0,"[('Hf', 1.0), ('Th', 1.0)]",2.0,79.5,16.7,2264.65,11.0,5.762823676963555,0.0,7.462686567164178,9.5
Al0.5B1Co1Cr1Cu1Fe1Ni1,0,"[('Al', 0.5), ('B', 1.0), ('Co', 1.0), ('Cr', 1.0), ('Cu', 1.0), ('Fe', 1.0), ('Ni', 1.0)]",6.5,182.46153846153848,6.819999999999999,1794.1930769230771,7.461538461538462,16.0054506424957,0.12913916167035885,14.650223324505065,-26.28639053254437
Co1Cu0.097Fe1Ni1Ti0.097,0,"[('Co', 1.0), ('Cu', 0.097), ('Fe', 1.0), ('Ni', 1.0), ('Ti', 0.097)]",3.194,172.55886036318097,6.924514715090796,1761.9409016906698,8.908891671884785,10.83297542211335,0.06581787055509201,1.7366576127817983,-4.9249172975785465
Co0.56Cr0.44,0,"[('Co', 0.56), ('Cr', 0.44)]",1.0,170.64000000000001,6.933200000000001,1949.4300000000003,7.6800000000000015,5.702818377086401,0.10920512808471952,1.8089903274039099,-6.7020800000000005
Al0.5B0.6Co1Cr1Cu1Fe1Ni1,0,"[('Al', 0.5), ('B', 0.6), ('Co', 1.0), ('Cr', 1.0), ('Cu', 1.0), ('Fe', 1.0), ('Ni', 1.0)]",6.1,173.37704918032787,6.965573770491803,1757.7368852459017,7.754098360655738,15.92420678636694,0.12348300125536517,11.969592226981081,-20.270894920720245
Co1Cu1Fe1Ni1Sn0.04,0,"[('Co', 1.0), ('Cu', 1.0), ('Fe', 1.0), ('Ni', 1.0), ('Sn', 0.04)]",4.04,165.67326732673268,6.968316831683167,1653.7248514851485,9.544554455445546,11.87334107302546,0.031675432223854175,1.7031284530949315,6.878737378688364
Cr0.56Ni0.44,0,"[('Cr', 0.56), ('Ni', 0.44)]",1.0,168.36,6.952800000000001,1981.2700000000004,7.760000000000001,5.702818377086401,0.12409673645990857,1.8011137367185526,-9.3632
Co1Cu0.165Fe1Ni1Ti0.165,0,"[('Co', 1.0), ('Cu', 0.165), ('Fe', 1.0), ('Ni', 1.0), ('Ti', 0.165)]",3.33,170.5960960960961,7.0031531531531535,1757.387927927928,8.85135135135135,11.486035734044762,0.07931473863476846,1.743784179128802,-6.72132853574295
Co1Cr2Fe1Ni1,0,"[('Co', 1.0), ('Cr', 2.0), ('Fe', 1.0), ('Ni', 1.0)]",5.0,169.39999999999998,6.9719999999999995,1933.5500000000002,7.800000000000001,11.075732575883858,0.10759182125050214,1.7749925672341893,-6.768000000000001
Co1Cr1Fe1Nb0.103Ni1,0,"[('Co', 1.0), ('Cr', 1.0), ('Fe', 1.0), ('Nb', 0.103), ('Ni', 1.0)]",4.103,171.73117231294174,7.005215695832319,1893.947221545211,8.168413356080917,12.211427949060575,0.10148789936057748,1.9849771648070895,-8.353814454496687
Al1C1.5Co1Cr1Fe1Ni1,0,"[('Al', 1.0), ('C', 1.5), ('Co', 1.0), ('Cr', 1.0), ('Fe', 1.0), ('Ni', 1.0)]",6.5,125.23076923076923,7.012307692307692,2388.8530769230765,6.461538461538462,14.784225757784743,0.3420197578984281,23.170217399907457,-70.88284023668639
Cr1Cu0.7Fe1Ni1,0,"[('Cr', 1.0), ('Cu', 0.7), ('Fe', 1.0), ('Ni', 1.0)]",3.7,163.78378378378378,6.999999999999999,1802.6727027027025,8.567567567567567,11.438495865374,0.10170927789362225,1.8095278620790707,4.371073776479181
Co1Cu1Fe1Ni1Sn0.07,0,"[('Co', 1.0), ('Cu', 1.0), ('Fe', 1.0), ('Ni', 1.0), ('Sn', 0.07)]",4.07,164.87960687960688,7.037100737100737,1644.4520147420146,9.577395577395576,12.050137525795027,0.03227756936483791,1.7809348764554815,6.427808196849965
Co1Cr1Cu2Fe1Mn1Ni1,0,"[('Co', 1.0), ('Cr', 1.0), ('Cu', 2.0), ('Fe', 1.0), ('Mn', 1.0), ('Ni', 1.0)]",7.0,155.0,7.031428571428572,1674.6128571428571,8.857142857142858,14.531769415704694,0.1316767842491761,1.804219591217577,6.097959183673471
Al1Cu0.2Li0.5Mg1Zn0.5,0,"[('Al', 1.0), ('Cu', 0.2), ('Li', 0.5), ('Mg', 1.0), ('Zn', 0.5)]",3.2,58.75,11.428125,844.1684375,4.28125,12.30761807093722,0.25978036847258107,7.503675996279183,-5.933593749999999
Co1Cr1Fe1Nb0.155Ni1,0,"[('Co', 1.0), ('Cr', 1.0), ('Fe', 1.0), ('Nb', 0.155), ('Ni', 1.0)]",4.154999999999999,171.72202166064983,7.0527075812274385,1904.6626353790616,8.128760529482552,12.419949114923368,0.10363100093899563,2.0575953516554875,-9.544819357015532
Cr1Cu1Fe0.5Mn0.5Ni1,0,"[('Cr', 1.0), ('Cu', 1.0), ('Fe', 0.5), ('Mn', 0.5), ('Ni', 1.0)]",4.0,155.625,7.043749999999999,1732.8049999999998,8.625,12.966352777616104,0.13509256086106294,1.8181818181818132,4.737500000000001
Cr2Cu2Fe2Mn1Ni2,0,"[('Cr', 2.0), ('Cu', 2.0), ('Fe', 2.0), ('Mn', 1.0), ('Ni', 2.0)]",9.0,157.11111111111111,7.050000000000001,1741.5100000000002,8.555555555555555,13.145208483399971,0.12798533866650602,1.8032806270159578,5.106172839506172
Co0.5Cr1Fe1Mn1.5Ni1,0,"[('Co', 0.5), ('Cr', 1.0), ('Fe', 1.0), ('Mn', 1.5), ('Ni', 1.0)]",5.0,154.89999999999998,7.073,1776.4500000000003,7.800000000000001,12.945833341722775,0.1463591473055237,1.6543594566627562,-6.32
Co1Cu0.25Fe1Ni1Ti0.25,0,"[('Co', 1.0), ('Cu', 0.25), ('Fe', 1.0), ('Ni', 1.0), ('Ti', 0.25)]",3.5,168.35714285714286,7.0928571428571425,1752.1942857142856,8.785714285714286,12.06198798144985,0.09187391537607725,1.7514892774149773,-8.616326530612245
Al0.25Cr1Cu1Fe1Ni2,0,"[('Al', 0.25), ('Cr', 1.0), ('Cu', 1.0), ('Fe', 1.0), ('Ni', 2.0)]",5.25,161.14285714285714,7.072380952380952,1721.6642857142858,8.714285714285715,12.139981656446675,0.10573573356001233,2.5649107254274144,-3.200000000000001
Cr2Cu2Fe1Mn2Ni2,0,"[('Cr', 2.0), ('Cu', 2.0), ('Fe', 1.0), ('Mn', 2.0), ('Ni', 2.0)]",9.0,151.44444444444446,7.082222222222223,1709.0655555555556,8.444444444444443,13.14520848339997,0.14802402207449675,1.8032806270159578,3.3580246913580254
Co1Cu1Fe1Ni1Sn0.1,0,"[('Co', 1.0), ('Cu', 1.0), ('Fe', 1.0), ('Ni', 1.0), ('Sn', 0.1)]",4.1,164.09756097560975,7.1048780487804875,1635.3148780487807,9.609756097560977,12.197860072269918,0.03284995542894264,1.8531225516825445,5.989292088042833
Cr1Cu1Fe1Mn1Ni1,0,"[('Cr', 1.0), ('Cu', 1.0), ('Fe', 1.0), ('Mn', 1.0), ('Ni', 1.0)]",5.0,153.2,7.084,1719.2740000000003,8.4,13.380861848448422,0.14184498581197713,1.7749925672341897,3.824
Al0.25Co1Cr1Cu0.75Fe1Ni1,0,"[('Al', 0.25), ('Co', 1.0), ('Cr', 1.0), ('Cu', 0.75), ('Fe', 1.0), ('Ni', 1.0)]",5.0,162.2,7.091000000000001,1747.859,8.4,14.315911735815824,0.1031637048578617,2.6159078492830914,-4.009999999999999
Co1Cr1Fe1Nb0.206Ni1,0,"[('Co', 1.0), ('Cr', 1.0), ('Fe', 1.0), ('Nb', 0.206), ('Ni', 1.0)]",4.2059999999999995,171.71326676176892,7.098145506419402,1914.9146219686168,8.090822634331909,12.586483529152657,0.10557686703197541,2.1226367332490303,-10.653575751326878
Co1Cr1Cu1Fe1Mn1,0,"[('Co', 1.0), ('Cr', 1.0), ('Cu', 1.0), ('Fe', 1.0), ('Mn', 1.0)]",5.0,153.2,7.104,1727.274,8.200000000000001,13.380861848448422,0.13632314550361577,1.7749925672341897,5.760000000000001
Co1Cu1Fe1Mn1Ni1Sn0.08,0,"[('Co', 1.0), ('Cu', 1.0), ('Fe', 1.0), ('Mn', 1.0), ('Ni', 1.0), ('Sn', 0.08)]",5.08,155.44094488188975,7.124803149606299,1617.3281102362205,9.078740157480315,13.843523345991855,0.1350112456652145,1.9152546747238517,1.4005828011656023
Be1Mo1,0,"[('Be', 1.0), ('Mo', 1.0)]",2.0,179.5,7.2,2227.65,4.0,5.762823676963555,0.29500000000000004,15.999999999999998,-13.0
Al17Co83Cr83Fe83Mn83Ni83,0,"[('Al', 17.0), ('Co', 83.0), ('Cr', 83.0), ('Fe', 83.0), ('Mn', 83.0), ('Ni', 83.0)]",432.0,157.65509259259258,7.121898148148149,1767.197314814815,7.8032407407407405,14.233415308128146,0.1389626887262357,2.535532868995348,-11.966651663237313
Cu1Fe1,0,"[('Cu', 1.0), ('Fe', 1.0)]",2.0,154.5,7.1,1584.46,9.5,5.762823676963555,0.03499999999999992,1.8181818181818132,19.3
Co1Cr1Fe1Mn1Ni1V0.5,0,"[('Co', 1.0), ('Cr', 1.0), ('Fe', 1.0), ('Mn', 1.0), ('Ni', 1.0), ('V', 0.5)]",5.5,160.81818181818184,7.126363636363637,1836.059090909091,7.727272727272727,14.69716293397956,0.1375944454000912,1.8076652062876768,-9.586776859504132
Al8Co17Cr17Cu8Fe17Ni33,0,"[('Al', 8.0), ('Co', 17.0), ('Cr', 17.0), ('Cu', 8.0), ('Fe', 17.0), ('Ni', 33.0)]",100.0,162.71,7.121099999999999,1732.6952,8.33,13.914913358810116,0.10806479537758813,2.914687611528825,-12.0256
Fe1Co1Ni1Cr1Cu1Al0.3,0,"[('Fe', 1.0), ('Co', 1.0), ('Ni', 1.0), ('Cr', 1.0), ('Cu', 1.0), ('Al', 0.3)]",5.3,160.33962264150944,7.118867924528302,1721.7756603773587,8.471698113207546,14.431902704495641,0.10368263596014521,2.6802652914930185,-3.043075827696688
Cr2Cu1Fe2Mn1Ni1,0,"[('Cr', 2.0), ('Cu', 1.0), ('Fe', 2.0), ('Mn', 1.0), ('Ni', 1.0)]",7.0,156.42857142857144,7.107142857142858,1798.2385714285713,8.0,12.885248789902855,0.1286983500520595,1.6300400310146328,3.5510204081632666
Al0.5B0.2Co1Cr1Cu1Fe1Ni1,0,"[('Al', 0.5), ('B', 0.2), ('Co', 1.0), ('Cr', 1.0), ('Cu', 1.0), ('Fe', 1.0), ('Ni', 1.0)]",5.7,163.0175438596491,7.131578947368421,1716.1640350877194,8.087719298245613,15.445243961005607,0.11506418244558704,7.621534143600899,-12.2486919052016
Cr1Cu2Fe2Ni1Mn2,0,"[('Cr', 1.0), ('Cu', 2.0), ('Fe', 2.0), ('Ni', 1.0), ('Mn', 2.0)]",8.0,149.125,7.12625,1660.5550000000003,8.5,12.966352777616104,0.14551095319597074,1.752481152130052,6.69375
Cr1Fe2Mn1.25Ni0.75,0,"[('Cr', 1.0), ('Fe', 2.0), ('Mn', 1.25), ('Ni', 0.75)]",5.0,155.95,7.1235,1799.5000000000002,7.65,10.970697017031927,0.13370115930686616,1.2821235957886594,-3.9689999999999994
Co1Cr1Fe1Nb0.25Ni1,0,"[('Co', 1.0), ('Cr', 1.0), ('Fe', 1.0), ('Nb', 0.25), ('Ni', 1.0)]",4.25,171.7058823529412,7.1364705882352935,1923.5617647058825,8.058823529411764,12.707658957919202,0.10714282418849386,2.174421967416966,-11.565397923875432
Co1Cu1Fe1Mn1Ni1Sn0.1,0,"[('Co', 1.0), ('Cu', 1.0), ('Fe', 1.0), ('Mn', 1.0), ('Ni', 1.0), ('Sn', 0.1)]",5.1,155.05882352941177,7.16078431372549,1612.5374509803924,9.098039215686276,13.920866419571214,0.135045238550678,1.9444561127570266,1.1564782775855444
Al0.348Co1Cr1Fe1Ni1,0,"[('Al', 0.348), ('Co', 1.0), ('Cr', 1.0), ('Fe', 1.0), ('Ni', 1.0)]",4.348,164.08647654093835,7.155013799448023,1796.7910671573138,7.8298068077276906,12.921605829649852,0.10885209708002345,3.043135252539706,-16.137440978901783
Cr2Cu2Fe1Ni1Mn2,0,"[('Cr', 2.0), ('Cu', 2.0), ('Fe', 1.0), ('Ni', 1.0), ('Mn', 2.0)]",8.0,148.0,7.1425,1706.6799999999998,8.25,12.966352777616104,0.1470544116985274,1.752481152130052,6.468750000000002
Cr1Fe1.5Mn1Ni0.5,0,"[('Cr', 1.0), ('Fe', 1.5), ('Mn', 1.0), ('Ni', 0.5)]",4.0,155.25,7.1425,1820.0249999999999,7.5,10.981861720520435,0.13083864108129525,1.1864355654998162,-3.5812500000000003
Al0.3Co1Cr2Fe1Ni1,0,"[('Al', 0.3), ('Co', 1.0), ('Cr', 2.0), ('Fe', 1.0), ('Ni', 1.0)]",5.3,164.11320754716982,7.143396226415096,1876.9416981132076,7.528301886792454,12.25725250345955,0.11230615989030078,2.7917657747889884,-13.78996084015664
Al22Co78Cr78Fe78Mn78Ni78,0,"[('Al', 22.0), ('Co', 78.0), ('Cr', 78.0), ('Fe', 78.0), ('Mn', 78.0), ('Ni', 78.0)]",412.0,156.4611650485437,7.163980582524272,1755.0068932038835,7.733009708737864,14.398999424405039,0.1391109348719986,2.746574915246496,-13.78950890753134
Co1Cr1Fe5Mn3,0,"[('Co', 1.0), ('Cr', 1.0), ('Fe', 5.0), ('Mn', 3.0)]",10.0,153.8,7.159999999999999,1756.1500000000003,7.6,9.713096326345305,0.13207573584879245,1.075268817204298,-1.7600000000000002
Al1C1Co1Cr1Fe1Ni1,0,"[('Al', 1.0), ('C', 1.0), ('Co', 1.0), ('Cr', 1.0), ('Fe', 1.0), ('Ni', 1.0)]",6.0,132.83333333333334,7.154999999999999,2193.12,6.666666666666667,14.896682280527974,0.3080404013906111,19.920566549873595,-61.96666666666667
Co1Cr1Fe1Mn1Ni1V0.75,0,"[('Co', 1.0), ('Cr', 1.0), ('Fe', 1.0), ('Mn', 1.0), ('Ni', 1.0), ('V', 0.75)]",5.75,160.73913043478262,7.179565217391305,1851.15,7.608695652173913,14.854814091949796,0.13691165586715884,1.8150276924290827,-10.682797731569
Al22Co71Cr71Fe71Mn71Ni71,0,"[('Al', 22.0), ('Co', 71.0), ('Cr', 71.0), ('Fe', 71.0), ('Mn', 71.0), ('Ni', 71.0)]",377.0,156.0397877984085,7.178832891246684,1750.7044827586208,7.708222811671087,14.449199985443107,0.13915498072957874,2.816036918459103,-14.418701320631259
Al0.4Co1Cu0.4Fe1Ga0.02Ni1,0,"[('Al', 0.4), ('Co', 1.0), ('Cu', 0.4), ('Fe', 1.0), ('Ga', 0.02), ('Ni', 1.0)]",3.82,160.869109947644,7.192670157068063,1630.891151832461,8.602094240837697,12.908523004509679,0.08706965269789144,3.0569886250483402,-12.064910501356872
Cr1Fe1Ni2V0.5W0.25,0,"[('Cr', 1.0), ('Fe', 1.0), ('Ni', 2.0), ('V', 0.5), ('W', 0.25)]",4.75,177.57894736842107,7.176315789473684,1991.7815789473689,8.736842105263158,11.741182944347996,0.11392518320556283,1.800543477859277,-11.146814404432131
Al0.1Cr1Fe2Mn1.25Ni0.75,0,"[('Al', 0.1), ('Cr', 1.0), ('Fe', 2.0), ('Mn', 1.25), ('Ni', 0.75)]",5.1,154.38235294117646,7.179901960784314,1782.5190196078433,7.558823529411765,11.557959741537497,0.1335681323606589,1.9076990875470878,-6.63917723952326
Co1Cr1Fe1Nb0.309Ni1,0,"[('Co', 1.0), ('Cr', 1.0), ('Fe', 1.0), ('Nb', 0.309), ('Ni', 1.0)]",4.309,171.69621721977256,7.186632629380368,1934.8796356463217,8.016941285681133,12.844489235704794,0.10909353331179962,2.23830111644898,-12.726529786135233
Co1Cr1Fe1Ni1V1,0,"[('Co', 1.0), ('Cr', 1.0), ('Fe', 1.0), ('Ni', 1.0), ('V', 1.0)]",5.0,169.2,7.196,1934.15,7.6,13.380861848448422,0.11513470371699405,1.7879487173599873,-13.584
Co2Cr1Mo0.5Ni2W0.5,0,"[('Co', 2.0), ('Cr', 1.0), ('Mo', 0.5), ('Ni', 2.0), ('W', 0.5)]",6.0,190.83333333333331,7.215833333333333,2077.3166666666666,9.5,12.015270442046315,0.13139211882334836,2.281498406569474,-6.161111111111111
Co2Cr0.5Ni2V1W0.5,0,"[('Co', 2.0), ('Cr', 0.5), ('Ni', 2.0), ('V', 1.0), ('W', 0.5)]",6.0,184.83333333333331,7.221666666666666,2018.2333333333336,9.333333333333334,12.015270442046315,0.11499999999999999,1.0204999354939668,-13.475
Al0.4Co1Cu0.4Fe1Ga0.04Ni1,0,"[('Al', 0.4), ('Co', 1.0), ('Cu', 0.4), ('Fe', 1.0), ('Ga', 0.04), ('Ni', 1.0)]",3.84,160.32291666666666,7.216666666666667,1623.9745833333336,8.625,13.052111272863874,0.08688617783805169,3.0623431301004316,-12.430555555555555
Al0.45Co1Cr1Cu1Fe1Ni1,0,"[('Al', 0.45), ('Co', 1.0), ('Cr', 1.0), ('Cu', 1.0), ('Fe', 1.0), ('Ni', 1.0)]",5.45,158.01834862385317,7.198165137614678,1700.0791743119266,8.321100917431192,14.645499442948141,0.10803195417390526,2.9786714557598177,-6.269505933843952
Co1Fe1Mn1Ni1V1,0,"[('Co', 1.0), ('Fe', 1.0), ('Mn', 1.0), ('Ni', 1.0), ('V', 1.0)]",5.0,160.8,7.228,1801.9500000000003,7.800000000000001,13.380861848448422,0.14338758663147935,1.7879487173599873,-13.584000000000001
Cr1Cu1,0,"[('Cr', 1.0), ('Cu', 1.0)]",2.0,150.0,7.165,1768.96,8.5,5.762823676963555,0.12,1.8181818181818132,18.1
Al0.45Co1Cr1Fe1Ni1,0,"[('Al', 0.45), ('Co', 1.0), ('Cr', 1.0), ('Fe', 1.0), ('Ni', 1.0)]",4.45,162.06741573033707,7.2202247191011235,1777.0025842696627,7.719101123595506,13.08333831669425,0.11141399892595244,3.2678948876138474,-18.548163110718342
Al0.4Co1Cu0.4Fe1Ga0.06Ni1,0,"[('Al', 0.4), ('Co', 1.0), ('Cu', 0.4), ('Fe', 1.0), ('Ga', 0.06), ('Ni', 1.0)]",3.86,159.78238341968913,7.24041450777202,1617.1296891191712,8.647668393782384,13.171895606896062,0.08670377209293424,3.0675064737013207,-12.787994308572042
Al0.5Co1Cr1Cu0.5Fe1Ni1,0,"[('Al', 0.5), ('Co', 1.0), ('Cr', 1.0), ('Cu', 0.5), ('Fe', 1.0), ('Ni', 1.0)]",5.0,159.0,7.236000000000001,1726.6440000000002,8.0,14.533425989178351,0.11118003417880387,3.2050727526034337,-12.351999999999999
Co1Cr1Mn1Ni1V1,0,"[('Co', 1.0), ('Cr', 1.0), ('Mn', 1.0), ('Ni', 1.0), ('V', 1.0)]",5.0,159.0,7.254,1875.7500000000005,7.4,13.380861848448422,0.14291256067959873,1.7879487173599873,-13.92
Al0.5Co1Fe1Ni1,0,"[('Al', 0.5), ('Co', 1.0), ('Fe', 1.0), ('Ni', 1.0)]",3.5,161.42857142857142,7.257142857142858,1649.767142857143,8.142857142857142,11.238728164101017,0.09707981147446855,3.4289633324909294,-21.453061224489794
Co27.5Cr17.5Fe20Mo15Ni20,0,"[('Co', 27.5), ('Cr', 17.5), ('Fe', 20.0), ('Mo', 15.0), ('Ni', 20.0)]",100.0,181.325,7.257750000000001,2009.9,8.025,13.205814972559285,0.1446020400962587,2.604071419223051,-6.588000000000001
Al1Co1Cr1Cu0.5Fe1Ni3,0,"[('Al', 1.0), ('Co', 1.0), ('Cr', 1.0), ('Cu', 0.5), ('Fe', 1.0), ('Ni', 3.0)]",7.5,158.79999999999998,7.250666666666666,1674.1673333333333,8.2,13.482541116238687,0.11598084132974526,3.3126932999996868,-19.320888888888888
Fe41Co7Cr15Mo14C15B6Y2,0,"[('Fe', 41.0), ('Co', 7.0), ('Cr', 15.0), ('Mo', 14.0), ('C', 15.0), ('B', 6.0), ('Y', 2.0)]",100.0,163.18,7.247499999999999,2486.245,6.489999999999998,13.661061765582703,0.30003539791164635,22.122630436358524,-57.23451999999999
Al0.4Co1Cu0.4Fe1Ga0.08Ni1,0,"[('Al', 0.4), ('Co', 1.0), ('Cu', 0.4), ('Fe', 1.0), ('Ga', 0.08), ('Ni', 1.0)]",3.88,159.2474226804124,7.263917525773196,1610.3553608247423,8.670103092783506,13.276104827841836,0.08652242657702015,3.0724842198509257,-13.137421617600172
Al0.12Co1Cr1Fe1Mo0.5Ni1,0,"[('Al', 0.12), ('Co', 1.0), ('Cr', 1.0), ('Fe', 1.0), ('Mo', 0.5), ('Ni', 1.0)]",4.62,175.56709956709958,7.257575757575758,1958.266536796537,7.87012987012987,13.80524484242188,0.14411521338926608,2.836571187454922,-9.983321152152321
Al1Co1Cu50Ni1Ti1Zn1,0,"[('Al', 1.0), ('Co', 1.0), ('Cu', 50.0), ('Ni', 1.0), ('Ti', 1.0), ('Zn', 1.0)]",55.0,138.39999999999998,7.238181818181817,1362.8018181818181,10.690909090909091,3.749181003466868,0.06897214673180316,1.115427584720138,-1.8960661157024794
Al32Co68Cr68Fe68Mn68Ni68,0,"[('Al', 32.0), ('Co', 68.0), ('Cr', 68.0), ('Fe', 68.0), ('Mn', 68.0), ('Ni', 68.0)]",372.0,153.68817204301075,7.261720430107526,1726.6936559139788,7.56989247311828,14.667775121901448,0.13932173043580376,3.165175116717326,-17.794473349520175
Al10Co21Cr18Fe36Ni15,0,"[('Al', 10.0), ('Co', 21.0), ('Cr', 18.0), ('Fe', 36.0), ('Ni', 15.0)]",100.0,161.68,7.2544,1768.3220000000001,7.65,12.62913314706449,0.10305818744767442,3.3210122788050254,-17.026080000000004
Al0.3Cr1Cu1Fe1Mn1Ni1,0,"[('Al', 0.3), ('Cr', 1.0), ('Cu', 1.0), ('Fe', 1.0), ('Mn', 1.0), ('Ni', 1.0)]",5.3,148.83018867924528,7.249056603773584,1674.7945283018867,8.09433962264151,14.431902704495643,0.1426469999941589,2.7917657747889884,-3.7735849056603783
Al1Co3Cr1Cu0.5Fe1Ni1,0,"[('Al', 1.0), ('Co', 3.0), ('Cr', 1.0), ('Cu', 0.5), ('Fe', 1.0), ('Ni', 1.0)]",7.5,158.79999999999998,7.277333333333334,1684.8340000000003,7.933333333333333,13.48254111623869,0.11049384095454769,3.3126932999996868,-17.855999999999998
Al0.5Co1Cr1Cu1Fe1Ni1V0.2,0,"[('Al', 0.5), ('Co', 1.0), ('Cr', 1.0), ('Cu', 1.0), ('Fe', 1.0), ('Ni', 1.0), ('V', 0.2)]",5.7,157.33333333333331,7.263157894736842,1710.3043859649124,8.157894736842104,15.445243961005607,0.1126815760485896,3.014233061311489,-8.587257617728532
Co1Cr1Fe1Nb0.412Ni1,0,"[('Co', 1.0), ('Cr', 1.0), ('Fe', 1.0), ('Nb', 0.412), ('Ni', 1.0)]",4.412,171.67996373526745,7.270988213961922,1953.9124660018133,7.946509519492294,13.029135682779707,0.11213607852267439,2.336702012132225,-14.596554850407978
Al0.55Co1Cr1Fe1Ni1,0,"[('Al', 0.55), ('Co', 1.0), ('Cr', 1.0), ('Fe', 1.0), ('Ni', 1.0)]",4.55,160.17582417582418,7.281318681318682,1758.4634065934067,7.615384615384616,13.197582475446637,0.11360532889052605,3.4568484260537296,-20.68832266634465
Co1Cr1Cu1Fe1Ni1Ti0.5,0,"[('Co', 1.0), ('Cr', 1.0), ('Cu', 1.0), ('Fe', 1.0), ('Ni', 1.0), ('Ti', 0.5)]",5.5,160.27272727272728,7.278181818181819,1784.8990909090912,8.363636363636363,14.69716293397956,0.12235971897011809,1.8136508526661113,-5.666115702479338
Al1Cu0.5Li0.5Mg1Sn0.2,0,"[('Al', 1.0), ('Cu', 0.5), ('Li', 0.5), ('Mg', 1.0), ('Sn', 0.2)]",3.2,64.71875,11.675,887.9599999999999,4.3125,12.30761807093722,0.3087272258807117,7.537477716523204,-8.574218749999998
Al1Co1Cr1Cu0.5Fe1Ni2.5,0,"[('Al', 1.0), ('Co', 1.0), ('Cr', 1.0), ('Cu', 0.5), ('Fe', 1.0), ('Ni', 2.5)]",7.0,157.35714285714286,7.297142857142857,1670.3114285714287,8.071428571428571,13.869192456552804,0.11751899542505574,3.4289633324909294,-19.844897959183672
Al0.5Co1Cr1Cu1Fe1Ni1Ti0.12,0,"[('Al', 0.5), ('Co', 1.0), ('Cr', 1.0), ('Cu', 1.0), ('Fe', 1.0), ('Ni', 1.0), ('Ti', 0.12)]",5.62,156.24199288256227,7.295729537366548,1698.4489323843418,8.18149466192171,15.24181724807078,0.11524920784573327,3.0614572698672204,-9.603475133293651
Al0.56Co1Cr1Fe1Mn1Ni1,0,"[('Al', 0.56), ('Co', 1.0), ('Cr', 1.0), ('Fe', 1.0), ('Mn', 1.0), ('Ni', 1.0)]",5.5600000000000005,152.4388489208633,7.305755395683452,1713.9376258992804,7.496402877697841,14.749005887859383,0.1393558792209478,3.3287133264930304,-19.49433259148077
Al0.5Co1Cr1Cu1Fe1Ni1V0.4,0,"[('Al', 0.5), ('Co', 1.0), ('Cr', 1.0), ('Cu', 1.0), ('Fe', 1.0), ('Ni', 1.0), ('V', 0.4)]",5.9,157.38983050847455,7.299999999999998,1726.3330508474576,8.050847457627118,15.761799329352323,0.1153924893636985,2.9656554769818366,-9.715598965814419
Cr1Fe1Ni2V0.5W0.5,0,"[('Cr', 1.0), ('Fe', 1.0), ('Ni', 2.0), ('V', 0.5), ('W', 0.5)]",5.0,184.1,7.2940000000000005,2076.55,9.3,12.228296716613785,0.11315917991926243,1.7879487173599873,-10.384
Al0.32Cr1Fe2Mn1.25Ni0.75,0,"[('Al', 0.32), ('Cr', 1.0), ('Fe', 2.0), ('Mn', 1.25), ('Ni', 0.75)]",5.32,151.14097744360902,7.296522556390977,1747.4079699248118,7.370300751879699,12.201250594028277,0.13314269494598563,2.7491665362154567,-11.811613149414889
Co1Cu9Fe1Ni1Ti1,0,"[('Co', 1.0), ('Cu', 9.0), ('Fe', 1.0), ('Ni', 1.0), ('Ti', 1.0)]",13.0,145.84615384615384,7.3,1497.733076923077,10.0,8.678097369811288,0.09611999404097912,1.328729677003804,1.6402366863905335
Al0.7Cr1Fe1Ni2.3,0,"[('Al', 0.7), ('Cr', 1.0), ('Fe', 1.0), ('Ni', 2.3)]",5.0,158.78,7.302,1723.8948,7.819999999999999,10.610607241183118,0.12130952147296596,3.5856182245260255,-24.101919999999996
Co1Cu1Fe1Ni1Sn0.2,0,"[('Co', 1.0), ('Cu', 1.0), ('Fe', 1.0), ('Ni', 1.0), ('Sn', 0.2)]",4.2,161.57142857142856,7.3238095238095235,1605.8004761904763,9.714285714285714,12.568471921250215,0.03456893602453621,2.0613518408012568,4.612244897959184
Al0.6Co1Cr1Fe1Ni1,0,"[('Al', 0.6), ('Co', 1.0), ('Cr', 1.0), ('Fe', 1.0), ('Ni', 1.0)]",4.6,159.26086956521743,7.310869565217392,1749.496086956522,7.5652173913043494,13.24158422598884,0.11459635745422683,3.5417509793885866,-21.682419659735352
Al0.61Co1Cr1Fe1Ni1,0,"[('Al', 0.61), ('Co', 1.0), ('Cr', 1.0), ('Fe', 1.0), ('Ni', 1.0)]",4.609999999999999,159.08026030368765,7.3167028199566175,1747.7259652928421,7.5553145336225604,13.24946530185668,0.11478682653814813,3.558048695434282,-21.875485246163915
Co1Cu1Fe1Mn1Ni1Sn0.2,0,"[('Co', 1.0), ('Cu', 1.0), ('Fe', 1.0), ('Mn', 1.0), ('Ni', 1.0), ('Sn', 0.2)]",5.2,153.19230769230768,7.336538461538462,1589.1369230769228,9.192307692307692,14.221590589730251,0.13517739823684588,2.077366522995987,-0.00887573964497057
Al38Co62Cr62Fe62Mn62Ni62,0,"[('Al', 38.0), ('Co', 62.0), ('Cr', 62.0), ('Fe', 62.0), ('Mn', 62.0), ('Ni', 62.0)]",348.0,151.7183908045977,7.331149425287356,1706.5814942528737,7.454022988505747,14.78664683065123,0.13935841892717452,3.41725834443138,-20.445091821905137
Al1C0.5Co1Cr1Fe1Ni1,0,"[('Al', 1.0), ('C', 0.5), ('Co', 1.0), ('Cr', 1.0), ('Fe', 1.0), ('Ni', 1.0)]",5.5,141.8181818181818,7.323636363636364,1961.7990909090909,6.909090909090909,14.697162933979559,0.24993883549301274,15.02989152845989,-48.48925619834712
Al0.62Co1Cr1Fe1Mn1Ni1,0,"[('Al', 0.62), ('Co', 1.0), ('Cr', 1.0), ('Fe', 1.0), ('Mn', 1.0), ('Ni', 1.0)]",5.62,151.62277580071174,7.334519572953736,1705.605231316726,7.448398576512456,14.791171304658087,0.13935781299611164,3.428715926238641,-20.569648307392253
Co1Cr1Fe1Mo0.85Ni1,0,"[('Co', 1.0), ('Cr', 1.0), ('Fe', 1.0), ('Mo', 0.85), ('Ni', 1.0)]",4.85,181.95876288659795,7.344329896907217,2051.2324742268042,7.855670103092784,13.364429156774753,0.15627043388545667,2.6257214303250938,-6.937187798915931
Al0.5Co1Cr1Cu1Fe1Ni1V0.6,0,"[('Al', 0.5), ('Co', 1.0), ('Cr', 1.0), ('Cu', 1.0), ('Fe', 1.0), ('Ni', 1.0), ('V', 0.6)]",6.1,157.44262295081967,7.334426229508196,1741.3106557377052,7.950819672131148,15.92420678636694,0.11758681686368744,2.9193449903314,-10.679924751410914
Al0.5Co1Cr1Cu1Fe1Ni1V0.62,0,"[('Al', 0.5), ('Co', 1.0), ('Cr', 1.0), ('Cu', 1.0), ('Fe', 1.0), ('Ni', 1.0), ('V', 0.62)]",6.12,157.44771241830063,7.337745098039215,1742.7545751633988,7.9411764705882355,15.934773668056268,0.11778178560205241,2.914831915203492,-10.768294245802895
Al0.7Co1Cu0.7Fe1Ni1,0,"[('Al', 0.7), ('Co', 1.0), ('Cu', 0.7), ('Fe', 1.0), ('Ni', 1.0)]",4.4,154.13636363636363,7.356818181818181,1570.7540909090908,8.363636363636363,13.261590124412843,0.10232296745805153,3.436991545502668,-15.292561983471069
Cr1Fe1Ni1V0.5W0.25,0,"[('Cr', 1.0), ('Fe', 1.0), ('Ni', 1.0), ('V', 0.5), ('W', 0.25)]",3.75,177.2,7.33,2062.0833333333335,8.4,12.525826607198269,0.11114355082004936,1.8119406231350828,-10.247111111111112
Al1Co2Cu1Fe1Ni1,0,"[('Al', 1.0), ('Co', 2.0), ('Cu', 1.0), ('Fe', 1.0), ('Ni', 1.0)]",6.0,153.66666666666666,7.366666666666667,1561.14,8.333333333333332,12.975741385241681,0.10372238588334401,3.3448228615742237,-15.999999999999998
Al1Co1Cr1Cu0.5Fe1Ni2,0,"[('Al', 1.0), ('Co', 1.0), ('Cr', 1.0), ('Cu', 0.5), ('Fe', 1.0), ('Ni', 2.0)]",6.5,155.6923076923077,7.350769230769231,1665.8623076923077,7.923076923076923,14.232274507701039,0.11885051025124897,3.5584034178908235,-20.307692307692307
Al40Co60Cr60Fe60Mn60Ni60,0,"[('Al', 40.0), ('Co', 60.0), ('Cr', 60.0), ('Fe', 60.0), ('Mn', 60.0), ('Ni', 60.0)]",340.0,151.0,7.356470588235294,1699.2464705882353,7.411764705882353,14.818059805369904,0.13934845919343625,3.5017406916534357,-21.37162629757786
Al0.3Cr1Fe1.5Ni0.5,0,"[('Al', 0.3), ('Cr', 1.0), ('Fe', 1.5), ('Ni', 0.5)]",3.3,159.33333333333334,7.327272727272728,1830.6033333333335,7.242424242424242,10.177117873281453,0.10295451758199727,3.222610615080257,-15.193755739210287
Al0.3Cr1Fe1.5Mn1Ni0.5,0,"[('Al', 0.3), ('Cr', 1.0), ('Fe', 1.5), ('Mn', 1.0), ('Ni', 0.5)]",4.3,149.72093023255815,7.341860465116278,1758.1723255813956,7.186046511627907,12.31943346759577,0.12969365243898318,2.8866494180365816,-12.496484586262845
Al0.68Co1Cr1Fe1Mn1Ni1,0,"[('Al', 0.68), ('Co', 1.0), ('Cr', 1.0), ('Fe', 1.0), ('Mn', 1.0), ('Ni', 1.0)]",5.68,150.82394366197184,7.362676056338028,1697.4488732394366,7.401408450704225,14.824871135498805,0.13934411499753954,3.521895242311269,-21.595417575877807
Al0.5Cr1Cu1Fe1Mn1Ni1,0,"[('Al', 0.5), ('Cr', 1.0), ('Cu', 1.0), ('Fe', 1.0), ('Mn', 1.0), ('Ni', 1.0)]",5.5,146.1818181818182,7.34909090909091,1647.8372727272729,7.909090909090909,14.697162933979559,0.14285171182120265,3.221049739147064,-7.9471074380165305
Al1Co2Cr1Cu0.5Fe1Ni1,0,"[('Al', 1.0), ('Co', 2.0), ('Cr', 1.0), ('Cu', 0.5), ('Fe', 1.0), ('Ni', 1.0)]",6.5,155.6923076923077,7.366153846153846,1672.0161538461539,7.769230769230769,14.232274507701039,0.1153179294475538,3.5584034178908235,-19.332544378698223
Al0.5Co1Cr1Cu1Fe1Ni1V0.75,0,"[('Al', 0.5), ('Co', 1.0), ('Cr', 1.0), ('Cu', 1.0), ('Fe', 1.0), ('Ni', 1.0), ('V', 0.75)]",6.25,157.47999999999996,7.3588000000000005,1751.9148,7.879999999999999,15.98411605464202,0.11895276373418145,2.885996751438208,-11.31008
Al0.31Co1Cr1Fe1Mo0.5Ni1,0,"[('Al', 0.31), ('Co', 1.0), ('Cr', 1.0), ('Fe', 1.0), ('Mo', 0.5), ('Ni', 1.0)]",4.8100000000000005,171.63409563409562,7.365904365904365,1917.786008316008,7.6777546777546775,14.28537035399193,0.14885792807639892,3.3424629270775568,-14.608944463414312
Al1C0.4Co1Cr1Fe1Ni1,0,"[('Al', 1.0), ('C', 0.4), ('Co', 1.0), ('Cr', 1.0), ('Fe', 1.0), ('Ni', 1.0)]",5.4,143.81481481481478,7.361111111111111,1910.3944444444446,6.962962962962962,14.585014297408462,0.23310100132251313,13.688320595982262,-45.061728395061735
Al0.5Co1Cr1Cu1Fe1Ni1V0.79,0,"[('Al', 0.5), ('Co', 1.0), ('Cr', 1.0), ('Cu', 1.0), ('Fe', 1.0), ('Ni', 1.0), ('V', 0.79)]",6.29,157.48966613672494,7.36510333863275,1754.6571542130366,7.861685214626391,15.993352488343612,0.1192814966884671,2.8772945565637174,-11.465950192219717
Al0.5Co1Cr1Cu1Fe1Ni1V0.8,0,"[('Al', 0.5), ('Co', 1.0), ('Cr', 1.0), ('Cu', 1.0), ('Fe', 1.0), ('Ni', 1.0), ('V', 0.8)]",6.3,157.4920634920635,7.366666666666665,1755.3373015873017,7.857142857142858,15.995272748944807,0.11936149099638381,2.8751312393334496,-11.504157218442934
Co2Mo0.5Ni2V1W0.5,0,"[('Co', 2.0), ('Mo', 0.5), ('Ni', 2.0), ('V', 1.0), ('W', 0.5)]",6.0,190.66666666666666,7.4025,2077.8166666666666,9.333333333333334,12.015270442046315,0.1393038246264458,2.034739135187359,-13.511111111111111
Co1.5Cr1Fe1Ni1.5Ti0.5Mo0.5,0,"[('Co', 1.5), ('Cr', 1.0), ('Fe', 1.0), ('Ni', 1.5), ('Ti', 0.5), ('Mo', 0.5)]",6.0,172.58333333333334,7.379999999999999,1942.4833333333338,7.916666666666666,14.171634769318707,0.15188400179084038,2.3205878392352277,-15.419444444444443
Al0.7Co1Cr1Fe1Ni1,0,"[('Al', 0.7), ('Co', 1.0), ('Cr', 1.0), ('Fe', 1.0), ('Ni', 1.0)]",4.7,157.48936170212767,7.368085106382978,1732.133829787234,7.468085106382978,13.308084388475553,0.11639289700629253,3.6954412515732544,-23.53100950656405
Al0.8Co1Cr1Cu1Fe1Ni1,0,"[('Al', 0.8), ('Co', 1.0), ('Cr', 1.0), ('Cu', 1.0), ('Fe', 1.0), ('Ni', 1.0)]",5.8,153.0689655172414,7.367241379310344,1653.8182758620692,8.0,14.87071657101725,0.11577685700653445,3.488678710223984,-12.52318668252081
Al0.8Cr1Fe1Ni2.2,0,"[('Al', 0.8), ('Cr', 1.0), ('Fe', 1.0), ('Ni', 2.2)]",5.0,156.72,7.37,1708.0012000000002,7.680000000000001,10.793394139864128,0.12322337440599487,3.7542880434678976,-26.03392000000001
Al0.75Co1Cr1Cu0.25Fe1Ni1,0,"[('Al', 0.75), ('Co', 1.0), ('Cr', 1.0), ('Cu', 0.25), ('Fe', 1.0), ('Ni', 1.0)]",5.0,155.79999999999998,7.381,1705.429,7.6,14.315911735815822,0.11687065499944797,3.6715403583270088,-20.386
Al1Fe1Mg1Ti1Zn1,0,"[('Al', 1.0), ('Fe', 1.0), ('Mg', 1.0), ('Ti', 1.0), ('Zn', 1.0)]",5.0,93.6,10.18,1260.72,5.800000000000001,13.380861848448422,0.16880758276807353,5.886984351185476,-18.864
Al0.75Co1Cr1Fe1Mn1Ni1,0,"[('Al', 0.75), ('Co', 1.0), ('Cr', 1.0), ('Fe', 1.0), ('Mn', 1.0), ('Ni', 1.0)]",5.75,149.91304347826085,7.394782608695653,1688.1482608695653,7.3478260869565215,14.854814091949796,0.13930966716218693,3.622908035598261,-22.732703213610588
Al0.5Co1Cr1Fe1Mn1Ni1Zr0.1,0,"[('Al', 0.5), ('Co', 1.0), ('Cr', 1.0), ('Fe', 1.0), ('Mn', 1.0), ('Ni', 1.0), ('Zr', 0.1)]",5.6,152.16071428571428,7.398214285714285,1729.6785714285718,7.482142857142857,15.179464212294164,0.14895897257367235,3.636520844731492,-20.919642857142858
Al43Co57Cr57Fe57Mn57Ni57,0,"[('Al', 43.0), ('Co', 57.0), ('Cr', 57.0), ('Fe', 57.0), ('Mn', 57.0), ('Ni', 57.0)]",328.0,149.85670731707316,7.396768292682928,1687.573048780488,7.344512195121952,14.856383241087672,0.13930687763728453,3.6289817209136017,-22.801907346817373
Al0.4Co1Cr1Fe1Mn1Ni1V1,0,"[('Al', 0.4), ('Co', 1.0), ('Cr', 1.0), ('Fe', 1.0), ('Mn', 1.0), ('Ni', 1.0), ('V', 1.0)]",6.4,155.375,7.4015625,1806.76375,7.21875,15.909382125710902,0.13566963551215133,2.834193546888514,-19.353515624999996
Al0.5Co1Cr1Cu1Fe1Ni1V0.98,0,"[('Al', 0.5), ('Co', 1.0), ('Cr', 1.0), ('Cu', 1.0), ('Fe', 1.0), ('Ni', 1.0), ('V', 0.98)]",6.48,157.53395061728395,7.393981481481481,1767.2209876543209,7.777777777777777,16.006600020004708,0.12066203979033704,2.837004767981056,-12.14277549154092
Co1Cr1Fe1Mo1Ni1,0,"[('Co', 1.0), ('Cr', 1.0), ('Fe', 1.0), ('Mo', 1.0), ('Ni', 1.0)]",5.0,183.39999999999998,7.406000000000001,2076.55,7.8,13.380861848448422,0.1611707169432463,2.6918398465999576,-7.024000000000001
Al0.5Co1Cr1Cu1Fe1Ni1V1,0,"[('Al', 0.5), ('Co', 1.0), ('Cr', 1.0), ('Cu', 1.0), ('Fe', 1.0), ('Ni', 1.0), ('V', 1.0)]",6.5,157.53846153846155,7.396923076923077,1768.5007692307695,7.769230769230769,16.0054506424957,0.12079127677269869,2.8328611898017013,-12.208284023668641
Al0.75Co1Cr1Fe1Ni1,0,"[('Al', 0.75), ('Co', 1.0), ('Cr', 1.0), ('Fe', 1.0), ('Ni', 1.0)]",4.75,156.6315789473684,7.395789473684211,1723.7268421052634,7.421052631578947,13.332060254230994,0.11720663855722356,3.765188238769965,-24.390027700831027
Al0.8Co1Cu0.8Fe1Ni1,0,"[('Al', 0.8), ('Co', 1.0), ('Cu', 0.8), ('Fe', 1.0), ('Ni', 1.0)]",4.6,152.1304347826087,7.408695652173914,1552.2700000000002,8.304347826086959,13.332919494555721,0.10582826620599214,3.522903083669452,-16.112665406427226
Al1C0.3Co1Cr1Fe1Ni1,0,"[('Al', 1.0), ('C', 0.3), ('Co', 1.0), ('Cr', 1.0), ('Fe', 1.0), ('Ni', 1.0)]",5.3,145.88679245283018,7.4,1857.05,7.018867924528303,14.431902704495643,0.21339781124813953,12.134214017464869,-41.338554645781414
Co0.5Cr1Fe1Ni1Ti0.5,0,"[('Co', 0.5), ('Cr', 1.0), ('Fe', 1.0), ('Ni', 1.0), ('Ti', 0.5)]",4.0,163.0,7.3950000000000005,1893.7749999999999,7.625,12.966352777616104,0.12997595931555955,1.752481152130052,-18.475
Al0.9Cr1Cu1Fe1Ni2,0,"[('Al', 0.9), ('Cr', 1.0), ('Cu', 1.0), ('Fe', 1.0), ('Ni', 2.0)]",5.9,151.76271186440678,7.394915254237288,1634.8293220338983,8.084745762711865,12.937070801156262,0.12138480860877202,3.601606674945472,-15.39557598391267
Co1Fe1Mn1Mo1Ni1,0,"[('Co', 1.0), ('Fe', 1.0), ('Mn', 1.0), ('Mo', 1.0), ('Ni', 1.0)]",5.0,175.0,7.437999999999999,1944.35,8.0,13.380861848448422,0.19479219696897515,2.6918398465999576,-6.032
Al10Cr18Fe36Mn21Ni15,0,"[('Al', 10.0), ('Cr', 18.0), ('Fe', 36.0), ('Mn', 21.0), ('Ni', 15.0)]",100.0,148.87,7.3993,1716.0320000000002,7.2299999999999995,12.62913314706449,0.13261085928384597,3.3415522031800307,-16.7094
Cr1Fe1Ni2V0.5W0.75,0,"[('Cr', 1.0), ('Fe', 1.0), ('Ni', 2.0), ('V', 0.5), ('W', 0.75)]",5.25,190.0,7.40047619047619,2153.245238095238,9.80952380952381,12.481665763641029,0.11226992093785536,1.7735720047279298,-9.712471655328798
Al0.5Co1Cr1Cu1Fe1Ni1Ti0.32,0,"[('Al', 0.5), ('Co', 1.0), ('Cr', 1.0), ('Cu', 1.0), ('Fe', 1.0), ('Ni', 1.0), ('Ti', 0.32)]",5.82,154.61855670103094,7.409278350515464,1706.8579037800687,8.037800687285223,15.659397897385926,0.12343970751575618,3.052729173910853,-13.064323756214497
Al1Co1.5Cu1Fe1Ni1,0,"[('Al', 1.0), ('Co', 1.5), ('Cu', 1.0), ('Fe', 1.0), ('Ni', 1.0)]",5.5,151.36363636363637,7.427272727272728,1542.3209090909093,8.272727272727273,13.25389698093854,0.10740361814241933,3.4900441155888133,-16.700826446280992
Al0.25Co1Cr1Cu0.75Fe1Ni1Ti0.5,0,"[('Al', 0.25), ('Co', 1.0), ('Cr', 1.0), ('Cu', 0.75), ('Fe', 1.0), ('Ni', 1.0), ('Ti', 0.5)]",5.5,157.36363636363635,7.41,1765.6127272727274,8.0,15.547208196031438,0.12737414790183682,2.5947673341882584,-13.608264462809917
Al1Co1Cr1Cu0.5Fe1Ni1.5,0,"[('Al', 1.0), ('Co', 1.0), ('Cr', 1.0), ('Cu', 0.5), ('Fe', 1.0), ('Ni', 1.5)]",6.0,153.75,7.413333333333333,1660.6716666666669,7.75,14.53415852492334,0.11982336537123667,3.703703703703702,-20.655555555555555
Al0.81Co1Cr1Fe1Mn1Ni1,0,"[('Al', 0.81), ('Co', 1.0), ('Cr', 1.0), ('Fe', 1.0), ('Mn', 1.0), ('Ni', 1.0)]",5.8100000000000005,149.1497418244406,7.421686746987953,1680.3546815834766,7.3029259896729775,14.873392542596624,0.13926534135900923,3.7035622779380937,-23.659131238502074
Al1Co1.5Cr1Cu0.5Fe1Ni1,0,"[('Al', 1.0), ('Co', 1.5), ('Cr', 1.0), ('Cu', 0.5), ('Fe', 1.0), ('Ni', 1.0)]",6.0,153.75,7.421666666666667,1664.005,7.666666666666667,14.53415852492334,0.1177803982936983,3.703703703703702,-20.08333333333333
Co1Cr1Fe1Mo0.5Ni1W0.5,0,"[('Co', 1.0), ('Cr', 1.0), ('Fe', 1.0), ('Mo', 0.5), ('Ni', 1.0), ('W', 0.5)]",5.0,191.2,7.419000000000001,2155.7500000000005,9.2,14.53342598917835,0.14140721339450832,2.4033512973589866,-5.720000000000001
Al0.56Cr1Fe2Mn1.25Ni0.75,0,"[('Al', 0.56), ('Cr', 1.0), ('Fe', 2.0), ('Mn', 1.25), ('Ni', 0.75)]",5.5600000000000005,147.8974820143885,7.41321942446043,1712.2739568345323,7.181654676258993,12.581591570941475,0.13251234179781424,3.345601110719131,-16.517034573779824
Al0.75Co1Fe1Ni1,0,"[('Al', 0.75), ('Co', 1.0), ('Fe', 1.0), ('Ni', 1.0)]",3.75,155.73333333333335,7.4399999999999995,1602.0140000000001,7.799999999999999,11.467431839262654,0.1093902290984995,3.8119830014236253,-27.448888888888895
Al0.5Co1Cr1Cu1Fe1Ni1V1.2,0,"[('Al', 0.5), ('Co', 1.0), ('Cr', 1.0), ('Cu', 1.0), ('Fe', 1.0), ('Ni', 1.0), ('V', 1.2)]",6.7,157.5820895522388,7.425373134328358,1780.878358208955,7.686567164179104,15.972686248928708,0.12193490917775036,2.7923969431996274,-12.809088883938518
Al0.8Co1Cr1Fe1Ni1,0,"[('Al', 0.8), ('Co', 1.0), ('Cr', 1.0), ('Fe', 1.0), ('Ni', 1.0)]",4.8,155.79166666666669,7.422916666666667,1715.4950000000001,7.375,13.350670366944755,0.11796892246124256,3.830738337842685,-25.20833333333334
Al0.4Cr1Fe1.5Ni0.5,0,"[('Al', 0.4), ('Cr', 1.0), ('Fe', 1.5), ('Ni', 0.5)]",3.4,156.88235294117646,7.405882352941176,1804.2170588235297,7.117647058823529,10.430957304757335,0.10499629256924836,3.5552449494320104,-17.818339100346023
Al1Co1Cr1Cu0.5Fe2Ni1,0,"[('Al', 1.0), ('Co', 1.0), ('Cr', 1.0), ('Cu', 0.5), ('Fe', 2.0), ('Ni', 1.0)]",6.5,154.15384615384616,7.427692307692308,1678.6315384615386,7.615384615384615,14.232274507701039,0.1115358089870268,3.779508233463553,-17.671005917159764
Al1C0.2Co1Cr1Fe1Ni1,0,"[('Al', 1.0), ('C', 0.2), ('Co', 1.0), ('Cr', 1.0), ('Fe', 1.0), ('Ni', 1.0)]",5.2,148.03846153846155,7.440384615384615,1801.6538461538462,7.076923076923077,14.221590589730251,0.18978343310017848,10.267928102074887,-37.292899408284036
Co1Cr1Fe1Ni1W1,0,"[('Co', 1.0), ('Cr', 1.0), ('Fe', 1.0), ('Ni', 1.0), ('W', 1.0)]",5.0,198.99999999999997,7.4319999999999995,2234.95,10.6,13.380861848448422,0.0989141041510259,1.7879487173599873,-4.416
Al1Co1Cr1Cu1Fe1Mn1Ni1,0,"[('Al', 1.0), ('Co', 1.0), ('Cr', 1.0), ('Cu', 1.0), ('Fe', 1.0), ('Mn', 1.0), ('Ni', 1.0)]",7.0,145.85714285714286,7.445714285714287,1613.9985714285713,7.714285714285715,16.178290041506536,0.1403784971032942,3.646422752776584,-15.877551020408164
Al1Be1,0,"[('Al', 1.0), ('Be', 1.0)]",2.0,102.5,7.5,1246.81,2.5,5.762823676963555,0.020000000000000018,8.695652173913043,0.0
Al0.9Co1Cu0.9Fe1Ni1,0,"[('Al', 0.9), ('Co', 1.0), ('Cu', 0.9), ('Fe', 1.0), ('Ni', 1.0)]",4.8,150.29166666666669,7.456250000000001,1535.32625,8.25,13.36995553369921,0.10884315135653784,3.594980404593235,-16.799305555555563
